Repository: yuefan98/phd_thesis

# Practical Second Harmonic Nonlinear Electrochemical Impedance Spectroscopy for Lithium-Ion Batteries
This repo contains essential jupyter notebooks and codebases for my Ph.D. thesis.

Chapter 3, 4, 6, and 8 are included in this repo. 

Chapter 2, 5, and 7 are published already and can be found in the following links:

* [Chapter 2 and 5](https://github.com/yuefan98/2nd-NLEIS-manuscripts?tab=readme-ov-file)
* [Chapter 7](https://github.com/yuefan98/nleis.py)

### Abstract
-------------
Lithium-ion batteries (LIBs) are intrinsically nonlinear electrochemical devices with two highly reactive electrodes separated by microns. Understanding the complex chemical and physical interaction between, and within, electrodes of practical LIBs requires in-situ and non-destructive characterization to advance the field. Electrochemical impedance spectroscopy (EIS) is widely used for this purpose, but the method relies on linear approximations of nonlinear processes, leading to loss of information and model degeneracy. Second harmonic nonlinear electrochemical impedance spectroscopy (2nd-NLEIS), when measured simultaneously with EIS, is shown to address the challenges of model degeneracy and loss of information found in EIS. 
In this work, we provide a practical pathway for characterizing LIBs using 2nd-NLEIS, from simplified physics-based models and experimental data validation methods to quantitative 2nd-NLEIS analysis strategies and open-source software tools. Simplified physics-based models for planar (Randles circuit) and macro-homogeneous porous electrodes are developed to capture the nonlinear behavior from Butler-Volmer kinetics and Warburg-like solid-state transport and thermodynamics. These models are the foundation for establishing nonlinear transmission line models that represent complex aging mechanisms in LIBs and measurement model tests for validating 2nd-NLEIS experimental data. Simultaneous EIS and 2nd-NLEIS analysis facilitates self-consistent physics-informed parameter estimation. A breakdown of charge transfer symmetry at the NMC cathode is observed and is correlated to the surface reconstruction induced lattice strain growth. Lastly, open-source nleis.py is developed to accelerate the adoption of this novel technique and enhance the reproducibility of the quantitative analysis.

----------------------------------------------------------------

### Folders
----------------------------------------------------------------
**Chapter 3**: This folder contians the jupyter notebook for the development for nonlinear transmission line models.

**Chapter 4**: This folder contains the jupyter notebook for the validation of 2nd-NLEIS experimental data with measurement model tests.

**Chapter 6**: This folder contains the data and jupyter notebook for the analysis EIS and 2nd-NLEIS data for aged 18650 cells, providing connection between charge transfer symmetry and surface reconstruction induced lattice strain.

# Measurement Model Validation of Second-Harmonic Nonlinear Electrochemical Impedance Spectroscopy

This repository contains the essential code and data for the paper "Measurement Model Validation of Second-Harmonic Nonlinear Electrochemical Impedance Spectroscopy"

This repository can be cited with: 


For further information or if this code is used, please go to or cite the following paper:

-------------

### Abstract
-------------

Second harmonic nonlinear electrochemical impedance spectroscopy (2nd-NLEIS) is emerging as a powerful complement to traditional EIS, though a data workflow and validation method is required to improve its adoption. We present a data analysis workflow that utilizes conservative total harmonic distortion (THD) metrics in the input and output spectra to ensure adequate linearity for EIS analysis and adequate instrument performance for collecting 2nd NLEIS. We show that 2nd-NLEIS spectra satisfy Kramers–Kronig (KK) relations, which lets us develop strategies to validate the stationarity and causality assumptions that underpin both EIS and 2nd-NLEIS measurements. A measurement model (MM) test is developed based on the Kramers–Kronig (KK) compliance of 2nd-NLEIS spectra to facilitate data validation. Cost and confidence interval algorithms are used to automate MM fitting. These methods are evaluated with synthetic EIS and 2nd-NLEIS data, as well as experimental EIS and 2nd NLEIS data from a Samsung 18650 NMC||C cell, NMC||C pouch cells and in-house Li||Cu coin cell. Overall, this work provides a robust way to validate and optimize the input modulation for simultaneous EIS and 2nd-NLEIS analysis, paving the way for more reliable model parameterization and error analysis.

### Folders
----------------------------------------------------------------
**jupyter**: This folder contains essential data and Supplementary Jupyter Notebook used to generate figures for this work

File: Chapter 4/jupyter/data/cell_5/kramers-kronig/aged_cell_5-10%.txt
Res_Real	Res_Imag	Fit_Real	Fit_Imag	freq	Data_Real	Data_Imag
0.536760423	0.496987086	0.070140387	-0.025374176	0.0031623	0.070542108	-0.025002222
-0.394265696	0.088464813	0.068934464	-0.022722725	0.0039811	0.06864944	-0.022658771
-0.643823936	0.090171487	0.067234333	-0.02061815	0.0050119	0.066784453	-0.020555142
-0.449809661	0.056903008	0.06526936	-0.01869284	0.0063096	0.064965332	-0.018654379
-0.217937921	-0.140419751	0.063333488	-0.016823177	0.0079433	0.063190923	-0.016915033
-0.184591682	-0.353130175	0.061597987	-0.015086151	0.01	0.061481032	-0.01530989
-0.208003143	-0.42185837	0.060047175	-0.01357764	0.012589	0.059919261	-0.013837067
-0.184702785	-0.33094261	0.05859199	-0.012278082	0.015849	0.058481542	-0.012475978
-0.125431669	-0.232171131	0.057216458	-0.011092173	0.019953	0.057143412	-0.01122738
0.032593331	-0.249478689	0.055989702	-0.009974549	0.025119	0.056008252	-0.010116538
0.03525588	-0.315454742	0.054962993	-0.008975791	0.031623	0.054982644	-0.009151623
0.013036576	-0.32298518	0.054099736	-0.008167816	0.039811	0.054106873	-0.008344639
-0.023293217	-0.261679359	0.053315886	-0.007559221	0.050119	0.053303341	-0.007700153
-0.02430414	-0.199049826	0.052562189	-0.007101754	0.063096	0.052549298	-0.007207332
0.054657025	-0.203142463	0.051843871	-0.006758241	0.079433	0.05187247	-0.006864535
0.106415888	-0.251534494	0.051171508	-0.006537529	0.1	0.051226481	-0.006667469
0.071870707	-0.255475417	0.050519193	-0.006463952	0.12589	0.050555836	-0.006594204
0.055188196	-0.195017605	0.0498379	-0.006534345	0.15849	0.049865662	-0.006632449
0.056633767	-0.133739867	0.049095488	-0.006717133	0.19953	0.049123572	-0.006783454
0.090866405	-0.109053434	0.048288548	-0.006984645	0.25119	0.04833293	-0.007037909
0.09661242	-0.110298003	0.047419169	-0.007333255	0.31623	0.047465579	-0.007386239
0.069622896	-0.115062594	0.046471223	-0.00777101	0.39811	0.046504056	-0.007825271
0.035927919	-0.083898488	0.045410552	-0.008294225	0.50119	0.045427145	-0.008332973
0.001026969	-0.044014288	0.044201668	-0.008878299	0.63096	0.044202131	-0.008898145
-0.012440602	0.010784316	0.042819508	-0.009483725	0.79433	0.042814053	-0.009478996
-0.027668951	0.070551438	0.041250707	-0.010062155	1	0.041238964	-0.010032211
-0.150171589	-0.12435268	0.039495099	-0.010555783	1.2589	0.039433776	-0.010606563
-0.175608734	-0.121470936	0.037573535	-0.010898518	1.5849	0.037504925	-0.010945976
-0.171908803	-0.112003326	0.035538706	-0.011027339	1.9953	0.035474822	-0.011068961
-0.071130441	-0.165655495	0.033471791	-0.010901932	2.5119	0.033446755	-0.010960238
-0.103999241	-0.171880222	0.031466199	-0.010518247	3.1623	0.031431709	-0.010575248
-0.117628299	-0.17376858	0.029608605	-0.009909342	3.9811	0.029571899	-0.009963567
-0.05107468	-0.208813697	0.027962812	-0.009136228	5.0119	0.027947785	-0.009197666
-0.09917942	-0.201401576	0.026561769	-0.008274006	6.3096	0.026534186	-0.008330018
-0.142704535	-0.20618385	0.025406926	-0.007397448	7.9433	0.025369193	-0.007451966
0.09351134	-0.277760208	0.024473429	-0.006568989	10	0.024497163	-0.006639488
0.075439893	-0.23027278	0.023719592	-0.005830744	12.589	0.023738043	-0.005887063
0.033053502	-0.14021879	0.023098393	-0.005201934	15.849	0.023106224	-0.005235155
-0.011771343	-0.033682083	0.022568273	-0.004683815	19.953	0.02256556	-0.004691578
0.025839053	-0.231894967	0.022097282	-0.004267219	25.119	0.022103101	-0.004319445
0.029297236	-0.157224426	0.021662046	-0.00393931	31.623	0.0216685	-0.003973946
0.064422255	-0.125633685	0.021244951	-0.00368645	39.811	0.021258854	-0.003713562
0.052408638	-0.114957461	0.020832263	-0.003493997	50.119	0.020843342	-0.003518297
0.067142626	-0.113383048	0.020414302	-0.003346121	63.096	0.020428204	-0.003369596
0.054221386	-0.107126321	0.019986101	-0.003226644	79.433	0.019997086	-0.003248347
0.03624261	-0.089213344	0.019547403	-0.003120604	100	0.019554581	-0.003138272
0.120457099	-0.081570774	0.019101737	-0.003015763	125.89	0.019125062	-0.003031558
0.125472539	-0.054015831	0.018654505	-0.002903312	158.49	0.018678225	-0.002913523
0.088115634	-0.013061534	0.018211667	-0.002777523	199.53	0.018227914	-0.002779932
-0.043533923	0.022160634	0.017778652	-0.002634611	251.19	0.017770831	-0.00263063
0.122417451	-0.0027337	0.017360291	-0.002472014	316.23	0.017381783	-0.002472494
0.122168497	-0.001971562	0.016960798	-0.002288349	398.11	0.016981732	-0.002288687
-0.102651003	0.026778566	0.01658271	-0.002082807	501.19	0.016565572	-0.002078337
0.113915982	0.011474599	0.016226466	-0.001853242	630.96	0.016245092	-0.001851366
-0.011158098	0.050880742	0.015892216	-0.001594047	794.33	0.015890434	-0.001585921
0.013230222	0.056891567	0.01558325	-0.001296614	1000	0.015585319	-0.001287718
-0.003471716	0.02571006	0.015307595	-0.000953184	1258.9	0.015307062	-0.000949241
-0.129746862	-0.022498109	0.01507495	-0.000560544	1584.9	0.015055402	-0.000563934
0.061653151	-0.02598651	0.01489135	-0.000119952	1995.3	0.014900537	-0.000123824

File: Chapter 4/jupyter/data/cell_5/kramers-kronig/aged_cell_5-30%.txt
Res_Real	Res_Imag	Fit_Real	Fit_Imag	freq	Data_Real	Data_Imag
0.087697134	0.089711998	0.04939163	-0.020431096	0.0031623	0.049438526	-0.020383122
-0.113445078	-0.023096486	0.047827036	-0.018208887	0.0039811	0.047769036	-0.018220695
-0.09736563	-0.005044625	0.046200934	-0.016254229	0.0050119	0.046153291	-0.016256697
-0.000172589	-0.004121547	0.044633598	-0.01448565	0.0063096	0.044633517	-0.014487584
-0.007632013	-0.056816729	0.043191788	-0.012898056	0.0079433	0.043188348	-0.01292367
0.003240125	-0.073303316	0.04187291	-0.011496445	0.01	0.041874318	-0.011528283
-0.003512173	-0.036847292	0.040650422	-0.010248061	0.012589	0.040648949	-0.010263509
0.01671172	-0.011833401	0.039528259	-0.009100306	0.015849	0.039535039	-0.009105107
0.045356048	-0.026364362	0.038540041	-0.008032192	0.019953	0.038557906	-0.008042576
0.04521174	-0.040592548	0.037702474	-0.007062948	0.025119	0.037719825	-0.007078527
0.058425941	-0.011272354	0.036994921	-0.006213675	0.031623	0.037016852	-0.006217906
0.046209096	0.037126012	0.036385706	-0.005480534	0.039811	0.036402716	-0.005466868
0.041632156	0.057362605	0.035858647	-0.004847585	0.050119	0.035873717	-0.004826822
0.019397053	0.046464072	0.035408121	-0.004309062	0.063096	0.03541504	-0.004292487
-0.009275846	0.02822547	0.035021091	-0.003868599	0.079433	0.035017823	-0.003858655
-0.011223272	0.021302728	0.034674688	-0.00352391	0.1	0.034670776	-0.003516486
-0.006377054	0.0284805	0.034349091	-0.003260757	0.12589	0.034346891	-0.003250931
0.004692054	0.030575112	0.034037095	-0.003062269	0.15849	0.034038699	-0.003051819
0.011146242	0.004662404	0.0337395	-0.002921443	0.19953	0.033743276	-0.002919864
-0.005335932	0.00735014	0.033451586	-0.002840956	0.25119	0.033449795	-0.002838489
-0.002099338	0.023365195	0.033158833	-0.00282027	0.31623	0.033158135	-0.002812494
0.016562079	0.041731925	0.032849113	-0.002848052	0.39811	0.032854575	-0.002834291
0.032704112	0.036024482	0.032523261	-0.002913413	0.50119	0.032533943	-0.002901646
0.010789225	0.029487092	0.032184836	-0.003020161	0.63096	0.032188324	-0.003010628
-0.031044178	0.069777787	0.03182179	-0.003178987	0.79433	0.031811866	-0.00315668
-0.046675889	0.169864164	0.03140969	-0.00338594	1	0.031394954	-0.003332312
-0.114247341	-0.002914945	0.030933907	-0.003619897	1.2589	0.030898365	-0.003620804
-0.103860651	-0.003207538	0.030396654	-0.003862799	1.5849	0.030364863	-0.003863781
-0.110902565	-0.015129848	0.029800049	-0.004109317	1.9953	0.029766723	-0.004113864
-0.093815682	-0.013038541	0.029134258	-0.004351494	2.5119	0.029106647	-0.004355331
-0.102110612	-0.019991413	0.028391264	-0.004564497	3.1623	0.02836193	-0.00457024
-0.090581493	-0.051186836	0.027583008	-0.004716565	3.9811	0.027557681	-0.004730878
-0.184855749	-0.091103816	0.026737979	-0.004788107	5.0119	0.026687849	-0.004812813
-0.15431764	-0.147709916	0.025886004	-0.004775314	6.3096	0.025845434	-0.004814147
-0.064693935	-0.181902721	0.02505252	-0.00468192	7.9433	0.025036036	-0.004728266
0.038533947	-0.1706414	0.024262095	-0.004516782	10	0.024271612	-0.004558924
-0.004036472	-0.139417703	0.023536955	-0.004298438	12.589	0.023535989	-0.004331802
-0.043051511	-0.077148678	0.022888292	-0.004054053	15.849	0.022878288	-0.004071981
-0.070566713	-0.009220681	0.022312908	-0.003810231	19.953	0.022296945	-0.003812316
-0.056573348	-0.218723454	0.02179813	-0.003584613	25.119	0.021785635	-0.003632921
-0.025281347	-0.165983786	0.021329894	-0.003385516	31.623	0.021324434	-0.003421364
-0.041787943	-0.151378505	0.020896472	-0.003216586	39.811	0.020887638	-0.003248585
-0.044798311	-0.165897235	0.02048669	-0.00307985	50.119	0.02047741	-0.003114212
0.115628656	-0.195285918	0.020087638	-0.002974552	63.096	0.020111152	-0.003014265
0.078107924	-0.158977074	0.019685954	-0.002893699	79.433	0.019701511	-0.002925363
0.063159639	-0.096270425	0.019273068	-0.002823206	100	0.01928538	-0.002841973
0.057443924	-0.052996466	0.018850136	-0.002746603	125.89	0.018861086	-0.002756705
0.054427057	-0.043928879	0.018427133	-0.002652909	158.49	0.018437272	-0.002661092
0.064263588	-0.077206656	0.018015695	-0.0025415	199.53	0.018027396	-0.002555558
0.026488245	-0.089411494	0.017619713	-0.002418288	251.19	0.017624426	-0.002434195
0.047929507	-0.064909942	0.017233774	-0.002285025	316.23	0.017242111	-0.002296316
0.049509587	-0.008215519	0.016852856	-0.002132914	398.11	0.016861271	-0.00213431
0.105474547	0.0146726	0.016482178	-0.001949139	501.19	0.016499702	-0.001946701
0.132389419	-0.014206622	0.016134314	-0.001728734	630.96	0.016155825	-0.001731042
-0.253460261	-0.015093319	0.015817057	-0.001475566	794.33	0.015776893	-0.001477958
0.151424636	-0.04144082	0.015528827	-0.001191523	1000	0.015552447	-0.001197987
0.101177273	-0.01079054	0.015266782	-0.000869457	1258.9	0.01528227	-0.000871109
0.082000919	0.026992154	0.015034706	-0.000498	1584.9	0.015047052	-0.000493936
-0.084189219	0.066882765	0.014840934	-6.98297E-05	1995.3	0.01482845	-5.99119E-05

File: Chapter 4/jupyter/data/cell_5/kramers-kronig/aged_cell_5-40%.txt
Res_Real	Res_Imag	Fit_Real	Fit_Imag	freq	Data_Real	Data_Imag
0.331881444	0.390853318	0.049371942	-0.026930008	0.0031623	0.049558786	-0.026709964
-0.314800982	-0.046292334	0.047901593	-0.023753155	0.0039811	0.047733715	-0.023777842
-0.4177298	-0.018799185	0.046135149	-0.021106729	0.0050119	0.045924002	-0.021116232
-0.233391984	-0.007878762	0.044271793	-0.01872516	0.0063096	0.044159841	-0.018728939
-0.000809232	-0.130625868	0.042516687	-0.016529807	0.0079433	0.042516317	-0.016589422
0.019708297	-0.23878059	0.040962305	-0.014566066	0.01	0.040970881	-0.014669978
-0.059943999	-0.211801095	0.039575692	-0.012868224	0.012589	0.039550744	-0.012956374
-0.059017121	-0.095309185	0.038297841	-0.011388441	0.015849	0.038274267	-0.011426511
0.025507969	-0.032805358	0.037132205	-0.010050654	0.019953	0.03714202	-0.010063278
0.066413237	-0.076875802	0.036123909	-0.008832514	0.025119	0.036148628	-0.008861126
0.019795877	-0.142246394	0.035283642	-0.007767941	0.031623	0.035290797	-0.007819358
0.002525724	-0.138795299	0.034565112	-0.00688176	0.039811	0.034566003	-0.006930691
0.033854466	-0.074650539	0.033913495	-0.006150459	0.050119	0.033925169	-0.006176201
0.076677617	-0.028422675	0.033310289	-0.00553088	0.063096	0.033336201	-0.005540485
0.095574577	-0.049920214	0.032761468	-0.005002634	0.079433	0.032793175	-0.005019195
0.083156669	-0.064119504	0.032261	-0.004567341	0.1	0.032288119	-0.004588252
0.043287094	-0.043166739	0.031784784	-0.004218277	0.12589	0.03179867	-0.004232124
0.066132628	0.011761448	0.031315634	-0.003929407	0.15849	0.03133652	-0.003925692
0.098394138	0.007245865	0.030858564	-0.003675974	0.19953	0.030889171	-0.00367372
0.094007973	0.017792782	0.030425821	-0.003452424	0.25119	0.030454634	-0.003446971
0.081678034	0.021822018	0.03001744	-0.003264253	0.31623	0.030042121	-0.003257658
0.070961038	0.057247979	0.029623993	-0.003109891	0.39811	0.029645144	-0.003092828
0.074327933	0.079174619	0.029242544	-0.002979606	0.50119	0.029264406	-0.002956318
0.084555306	0.093004681	0.02888003	-0.002870319	0.63096	0.028904588	-0.002843306
0.046903737	0.14496846	0.028539085	-0.00279193	0.79433	0.028552539	-0.002750346
0.02073788	0.231458312	0.028207616	-0.002754839	1	0.028213494	-0.002689241
-0.1109274	0.078386701	0.027867313	-0.00275572	1.2589	0.027836286	-0.002733795
-0.115867799	0.115632225	0.027509462	-0.002780208	1.5849	0.027477466	-0.002748276
-0.146305841	0.107859158	0.027138651	-0.002817808	1.9953	0.027098795	-0.002788425
-0.102637811	0.029298226	0.026761127	-0.002870326	2.5119	0.026733532	-0.002862449
-0.142862261	-0.049463816	0.026373206	-0.002945859	3.1623	0.026335346	-0.002958967
-0.224986127	-0.088943282	0.025960956	-0.003046901	3.9811	0.025902272	-0.003070101
0.015168885	-0.124764439	0.025508628	-0.003163721	5.0119	0.025512528	-0.0031958
-0.032412498	-0.086577159	0.025008457	-0.003276349	6.3096	0.025000283	-0.003298181
0.019530573	-0.069600913	0.024465818	-0.003362483	7.9433	0.024470643	-0.003379676
0.011092516	-0.057690895	0.023897487	-0.003406379	10	0.023900165	-0.003420308
-0.002585708	-0.031819708	0.023324727	-0.003403734	12.589	0.023324118	-0.003411235
-0.006437523	0.000608444	0.022765588	-0.003360594	15.849	0.022764106	-0.003360454
-0.088672525	0.048804512	0.022231283	-0.003288547	19.953	0.022211374	-0.003277589
-0.065849389	-0.14543576	0.021725812	-0.003199592	25.119	0.021711358	-0.003231516
-0.000441001	-0.07661908	0.021248607	-0.003103181	31.623	0.021248512	-0.003119636
-0.071491275	-0.035679265	0.020797548	-0.003006357	39.811	0.020782535	-0.00301385
-0.03270585	-0.054202327	0.020369245	-0.002915233	50.119	0.020362517	-0.002926384
-0.018443311	-0.093048241	0.0199575	-0.002834782	63.096	0.019953783	-0.002853538
-0.051300509	-0.111331288	0.019553164	-0.002765835	79.433	0.019543037	-0.002787812
-0.085193007	-0.105026639	0.019147921	-0.002702709	100	0.019131458	-0.002723004
0.050189708	-0.108699692	0.018739243	-0.002635643	125.89	0.018748747	-0.002656227
0.045953622	-0.098045554	0.018330648	-0.00255658	158.49	0.018339158	-0.002574737
-0.013087288	-0.083416886	0.017927348	-0.002462117	199.53	0.01792498	-0.002477211
-0.020667842	-0.08158257	0.01753215	-0.00235063	251.19	0.017528495	-0.00236506
0.003801306	-0.086598981	0.017146962	-0.002218644	316.23	0.01714762	-0.002233619
-0.013933362	-0.096792094	0.016776331	-0.002062116	398.11	0.016773976	-0.002078476
0.185798606	-0.13849599	0.016425993	-0.00188023	501.19	0.016456773	-0.001903174
-0.03176003	-0.092913955	0.016097725	-0.001674572	630.96	0.016092586	-0.001689607
0.114658097	-0.052805767	0.015788412	-0.001442554	794.33	0.015806612	-0.001450936
0.116987771	0.02052608	0.015496984	-0.001173514	1000	0.015515186	-0.001170321
0.129297233	0.050609122	0.015231628	-0.000854299	1258.9	0.015251378	-0.000846569
0.070189853	0.046880894	0.015007454	-0.000478898	1584.9	0.015018001	-0.000471854
-0.109212927	0.069329368	0.014836351	-5.149E-05	1995.3	0.014820165	-4.12152E-05

File: Chapter 4/jupyter/data/cell_5/kramers-kronig/aged_cell_5-50%.txt
Res_Real	Res_Imag	Fit_Real	Fit_Imag	freq	Data_Real	Data_Imag
0.533960212	1.126528622	0.046755389	-0.033992135	0.0031623	0.047063363	-0.033342383
-0.550843968	-0.366764275	0.045276462	-0.029779783	0.0039811	0.044978712	-0.029978032
-0.800236607	-0.340130277	0.043298624	-0.026375571	0.0050119	0.042894943	-0.02654715
-0.484247932	0.012159911	0.04106189	-0.023334299	0.0063096	0.040834157	-0.02332858
-0.056942847	-0.024164414	0.038888544	-0.020466738	0.0079433	0.03886353	-0.020477353
0.117069279	-0.305919354	0.036995184	-0.017818743	0.01	0.037043371	-0.017944662
-0.010677963	-0.453286791	0.03539703	-0.015501285	0.012589	0.035392897	-0.01567675
-0.171047411	-0.331715913	0.03398802	-0.013527462	0.015849	0.033925471	-0.013648764
-0.120813759	-0.118538253	0.032695969	-0.011802965	0.019953	0.032654003	-0.01184414
0.056221053	-0.053488338	0.031544952	-0.010233891	0.025119	0.03156361	-0.010251642
0.167915187	-0.163480911	0.030590048	-0.008809935	0.031623	0.030643612	-0.008862084
0.114107015	-0.259068256	0.029829686	-0.007577545	0.039811	0.029864866	-0.007657419
0.001354253	-0.21609917	0.029198465	-0.006557159	0.050119	0.02919887	-0.006621859
-0.001858188	-0.086800554	0.02863139	-0.005709209	0.063096	0.028630847	-0.005734554
0.088199075	-0.009598655	0.028112904	-0.004973334	0.079433	0.028138106	-0.004976077
0.157344886	-0.04391708	0.027662307	-0.004319967	0.1	0.027706432	-0.004332282
0.114127475	-0.119354705	0.027288509	-0.003755671	0.12589	0.027319987	-0.003788591
0.059182215	-0.097222909	0.026971337	-0.003289107	0.15849	0.026987429	-0.003315542
0.05051187	-0.028273812	0.026682702	-0.002906407	0.19953	0.026696267	-0.002914
0.072178252	0.027973795	0.026412753	-0.002579846	0.25119	0.026431921	-0.002572417
0.124954586	0.031781125	0.026170796	-0.002292238	0.31623	0.026203663	-0.002283878
0.127298053	0.007773883	0.025965859	-0.002046094	0.39811	0.025999057	-0.002044067
0.090241339	0.019248427	0.025792373	-0.001851152	0.50119	0.025815729	-0.00184617
0.046780153	0.063341862	0.025634411	-0.001708924	0.63096	0.025646435	-0.001692644
0.018818565	0.171711754	0.025478656	-0.001610125	0.79433	0.025483461	-0.001566284
0.0635897	0.252671416	0.025320969	-0.001543001	1	0.025337108	-0.001478872
-0.181463597	0.061263738	0.025163049	-0.001500907	1.2589	0.02511739	-0.001485492
-0.148010582	0.04043121	0.025006198	-0.001482914	1.5849	0.024969177	-0.001472801
-0.162104308	0.004164094	0.02484884	-0.001490438	1.9953	0.024808552	-0.001489403
-0.080875432	-0.027571893	0.024687199	-0.001524824	2.5119	0.02466721	-0.001531638
-0.155010842	-0.045715154	0.024516075	-0.001587092	3.1623	0.024478051	-0.001598306
-0.054866443	-0.077396862	0.024328419	-0.00167747	3.9811	0.024315046	-0.001696335
-0.123948477	-0.085726742	0.024115363	-0.001793351	5.0119	0.024085425	-0.001814057
-0.096382178	-0.100071436	0.02386888	-0.001927563	6.3096	0.02384582	-0.001951505
-0.123963079	-0.108197106	0.023585424	-0.002069918	7.9433	0.023556108	-0.002095505
0.009156883	-0.161978572	0.023266453	-0.002211589	10	0.023268594	-0.002249454
-0.129786738	-0.172978433	0.022914523	-0.002347475	12.589	0.02288466	-0.002387276
0.069509528	-0.166308234	0.022529465	-0.002473058	15.849	0.022545233	-0.002510784
-0.061370132	-0.065008134	0.02211122	-0.002579145	19.953	0.022097566	-0.002593609
-0.008309496	-0.231176222	0.021666951	-0.002652871	25.119	0.021665136	-0.002703344
0.036978526	-0.144547114	0.021213903	-0.002686843	31.623	0.021221815	-0.002717769
0.077699559	-0.124026803	0.020771399	-0.002687695	39.811	0.020787688	-0.002713696
0.075006141	-0.122864676	0.020347328	-0.002672783	50.119	0.020362735	-0.002698021
0.056278977	-0.096434308	0.019934073	-0.00265594	63.096	0.019945398	-0.002675346
0.051751039	-0.047778017	0.019518974	-0.002636736	79.433	0.019529173	-0.002646152
0.09672201	-0.016150129	0.019098205	-0.002604365	100	0.019116866	-0.002607481
0.131944398	-0.026995162	0.018679455	-0.002550751	125.89	0.018704364	-0.002555847
-0.199735669	-0.026546709	0.018272041	-0.00247777	158.49	0.018235283	-0.002482655
0.124205713	-0.091301435	0.017877735	-0.002391993	199.53	0.017900168	-0.002408484
0.078864715	-0.065466544	0.017491376	-0.002294893	251.19	0.017505301	-0.002306452
0.060692191	-0.010277166	0.017109112	-0.002179902	316.23	0.017119586	-0.002181675
0.085976262	0.021691945	0.016734041	-0.002037986	398.11	0.016748547	-0.002034326
0.020160891	0.037338179	0.016373775	-0.001863903	501.19	0.016377098	-0.001857749
-0.008124116	0.024140008	0.016034828	-0.00165674	630.96	0.016033518	-0.001652849
-0.004750878	0.00899746	0.015720157	-0.001415966	794.33	0.015719407	-0.001414546
0.007295193	0.004852462	0.015430993	-0.001138252	1000	0.015432122	-0.001137501
0.009480928	-0.003532643	0.015169585	-0.000817665	1258.9	0.015171025	-0.000818202
0.002028462	2.59448E-05	0.014939637	-0.000447462	1584.9	0.01493994	-0.000447458
-0.007354245	0.010945108	0.014744928	-2.13358E-05	1995.3	0.014743843	-1.9722E-05

File: Chapter 4/jupyter/data/cell_5/kramers-kronig/aged_cell_5-60%.txt
Res_Real	Res_Imag	Fit_Real	Fit_Imag	freq	Data_Real	Data_Imag
0.42469506	0.300068455	0.04389362	-0.020773287	0.0031623	0.044100387	-0.020627196
-0.290462371	0.120836558	0.042613646	-0.018711555	0.0039811	0.042478886	-0.018655493
-0.447867171	0.131818054	0.04104705	-0.017021809	0.0050119	0.040848953	-0.016963504
-0.316844306	0.082506883	0.039344205	-0.01548912	0.0063096	0.039210667	-0.015454346
-0.195230205	-0.107935833	0.037666681	-0.014038373	0.0079433	0.037588317	-0.014081698
-0.179275079	-0.279640213	0.036098655	-0.01268775	0.01	0.03603011	-0.012794669
-0.219646327	-0.294760461	0.03463986	-0.011451223	0.012589	0.034559818	-0.011558638
-0.160680626	-0.227288399	0.033277373	-0.010293591	0.015849	0.033221451	-0.010372694
-0.040825584	-0.209815683	0.032041019	-0.009174832	0.019953	0.03202741	-0.009244774
0.04586361	-0.253793052	0.030976444	-0.008103225	0.025119	0.030991145	-0.008184575
0.051121647	-0.272080486	0.030089504	-0.007123231	0.031623	0.030105329	-0.007207456
0.018543446	-0.215549172	0.029341454	-0.00626196	0.039811	0.029347021	-0.006326671
0.057595059	-0.146859537	0.028692419	-0.00550765	0.050119	0.02870926	-0.005550593
0.109597588	-0.128806882	0.028129989	-0.004838695	0.063096	0.028161313	-0.004875508
0.122962366	-0.138803696	0.027652685	-0.004251827	0.079433	0.027687136	-0.004290716
0.097108959	-0.112076769	0.02724471	-0.003752984	0.1	0.027271447	-0.003783842
0.085281482	-0.088426749	0.026880597	-0.003334183	0.12589	0.026903719	-0.003358157
0.090089039	-0.038901309	0.026547139	-0.002973773	0.15849	0.026571227	-0.002984175
0.127754194	-0.031116792	0.026247883	-0.002657279	0.19953	0.026281631	-0.002665499
0.111562757	-0.042841986	0.025985331	-0.002385476	0.25119	0.026014476	-0.002396668
0.101657997	-0.008969411	0.025749941	-0.002160649	0.31623	0.025776237	-0.002162969
0.09782432	0.038716985	0.025530617	-0.001974626	0.39811	0.02555569	-0.001964702
0.112589281	0.060384111	0.025327373	-0.001816616	0.50119	0.025355994	-0.001801266
0.093011263	0.074936457	0.02514541	-0.001687137	0.63096	0.025168871	-0.001668235
0.058257738	0.126044898	0.024979605	-0.001594665	0.79433	0.024994194	-0.001563099
0.052829162	0.2483435	0.024814152	-0.001538851	1	0.024827291	-0.001477085
-0.213823169	0.082778339	0.024639485	-0.00150552	1.2589	0.024586816	-0.001485131
-0.119557892	0.072680778	0.024462205	-0.001481956	1.5849	0.024432941	-0.001464166
-0.082741329	0.020501489	0.024293631	-0.001471378	1.9953	0.02427351	-0.001466392
-0.124310247	-0.023442573	0.024132526	-0.001486788	2.5119	0.024102507	-0.001492449
-0.146554807	-0.033532325	0.023965153	-0.001533813	3.1623	0.02393001	-0.001541854
-0.096258172	-0.046655943	0.023780078	-0.001605763	3.9811	0.023757157	-0.001616873
-0.111922412	-0.078611563	0.023576002	-0.001694735	5.0119	0.023549575	-0.001713296
-0.030153588	-0.124616948	0.023354021	-0.001800802	6.3096	0.023346959	-0.001829985
-0.201342099	-0.13771682	0.023107669	-0.001927056	7.9433	0.023061071	-0.001958929
0.098994049	-0.153717506	0.022824745	-0.002069034	10	0.022847458	-0.002104303
0.010739819	-0.094628256	0.022497368	-0.002212561	12.589	0.022499797	-0.002233957
0.006125616	-0.051293325	0.022127629	-0.002340931	15.849	0.022128992	-0.002352345
-0.126831754	-0.013214312	0.021725532	-0.002441725	19.953	0.021697838	-0.00244461
-0.036734883	-0.196746188	0.021304246	-0.002508612	25.119	0.021296367	-0.002550811
-0.016383561	-0.13777153	0.020877726	-0.002541032	31.623	0.02087428	-0.002570008
0.022845105	-0.114960491	0.020458631	-0.002544936	39.811	0.020463342	-0.002568645
0.029169029	-0.11287863	0.020053403	-0.002531794	50.119	0.020059301	-0.002554619
0.015602878	-0.102286126	0.019659025	-0.002512251	63.096	0.019662118	-0.002532529
0.007111859	-0.083083142	0.019267315	-0.002488588	79.433	0.019268697	-0.002504732
0.017032959	-0.069248646	0.018874292	-0.002454828	100	0.018877534	-0.002468011
0.024286154	-0.087451631	0.018484069	-0.002405273	125.89	0.018488597	-0.00242158
0.010421112	-0.115284159	0.018102383	-0.002340856	158.49	0.018104286	-0.002361905
-0.017238966	-0.107275503	0.017729341	-0.002265275	199.53	0.01772626	-0.002284448
0.108728123	-0.099973356	0.017360821	-0.002176906	251.19	0.017379868	-0.002194419
0.087613627	-0.057140572	0.016996399	-0.002068272	316.23	0.017011414	-0.002078065
0.082330091	-0.044135012	0.016641992	-0.001933397	398.11	0.016655798	-0.001940798
0.078451867	-0.030754574	0.016303413	-0.001771745	501.19	0.016316289	-0.001776793
0.072423785	0.011130183	0.015981146	-0.001582978	630.96	0.015992785	-0.00158119
0.055246843	0.055134823	0.015674289	-0.001360429	794.33	0.015682985	-0.00135175
0.090332953	0.071401356	0.015388288	-0.001093101	1000	0.015402236	-0.001082076
-0.100347324	0.035743037	0.015135765	-0.000774083	1258.9	0.015120572	-0.000768671
-0.004101643	-0.012510555	0.014928873	-0.000404772	1584.9	0.014928261	-0.00040664
